Repository: hdkwak/se-simulator

# SE-RCWA Simulator

A Spectroscopic Ellipsometry (SE) simulator built on Rigorous Coupled-Wave Analysis (RCWA / Fourier Modal Method).

## Running

```bash

# GUI
python -m se_simulator

# Tests
pytest tests/ -v
```

File: src/se_simulator/materials/library/Al.csv
# Aluminum (Al) optical constants
# Source: A. D. Rakic, Appl. Opt. 34, 4755 (1995)
# Retrieved from refractiveindex.info
wavelength_nm,n,k
200,0.130,2.340
210,0.145,2.520
220,0.162,2.710
230,0.182,2.890
240,0.208,3.080
250,0.242,3.270
260,0.260,3.430
270,0.277,3.580
280,0.284,3.610
290,0.287,3.630
300,0.280,3.610
320,0.299,3.730
340,0.320,3.950
360,0.347,4.190
380,0.390,4.440
400,0.490,4.860
420,0.567,5.220
440,0.621,5.560
460,0.659,5.870
480,0.703,6.040
500,0.770,6.080
520,0.826,6.210
540,0.856,6.430
560,0.893,6.660
580,0.944,6.880
600,1.020,7.260
620,1.120,7.440
640,1.240,7.500
660,1.380,7.540
680,1.490,7.570
700,1.510,7.630
720,1.560,7.670
740,1.690,7.660
760,1.830,7.660
780,1.970,7.660
800,2.130,7.670
850,2.320,7.900
900,2.370,8.310
950,2.380,8.710
1000,2.390,9.130

File: src/se_simulator/materials/library/Si.csv
# Silicon (Si) optical constants
# Source: D. E. Aspnes and A. A. Studna, Phys. Rev. B 27, 985 (1983)
# Supplemented with near-IR data from M. A. Green, Sol. Energy Mater. Sol. Cells 92, 1305 (2008)
# Retrieved from refractiveindex.info
wavelength_nm,n,k
210,1.117,2.772
220,0.994,2.922
230,0.942,3.003
240,1.040,3.160
250,1.174,3.327
260,1.387,3.497
270,1.716,3.651
280,2.203,3.742
290,2.854,3.630
300,3.526,3.175
310,4.259,2.341
320,4.951,1.442
330,5.354,0.835
340,5.495,0.506
350,5.490,0.323
360,5.410,0.207
370,5.295,0.133
380,5.170,0.093
390,5.062,0.070
400,4.956,0.045
420,4.807,0.022
440,4.700,0.012
460,4.619,0.007
480,4.557,0.003
500,4.504,0.001
520,4.459,0.0
540,4.421,0.0
560,4.387,0.0
580,4.358,0.0
600,4.328,0.0
620,4.302,0.0
640,4.279,0.0
660,4.257,0.0
680,4.237,0.0
700,4.218,0.0
720,4.201,0.0
740,4.185,0.0
760,4.169,0.0
780,4.155,0.0
800,4.141,0.0
850,4.109,0.0
900,4.082,0.0
950,4.058,0.0
1000,4.036,0.0

File: src/se_simulator/materials/library/Si3N4.csv
# Silicon Nitride (Si3N4) optical constants
# Source: H. R. Philipp, J. Electrochem. Soc. 120, 295 (1973)
# Supplemented with data from K. Luke et al., Opt. Lett. 40, 4823 (2015)
# Retrieved from refractiveindex.info
wavelength_nm,n,k
200,2.320,0.310
210,2.280,0.220
220,2.250,0.160
230,2.220,0.110
240,2.200,0.070
250,2.180,0.040
260,2.165,0.020
270,2.155,0.010
280,2.148,0.004
300,2.136,0.0
320,2.126,0.0
340,2.118,0.0
360,2.112,0.0
380,2.107,0.0
400,2.103,0.0
420,2.099,0.0
440,2.096,0.0
460,2.093,0.0
480,2.090,0.0
500,2.088,0.0
520,2.086,0.0
540,2.084,0.0
560,2.082,0.0
580,2.080,0.0
600,2.079,0.0
620,2.077,0.0
640,2.076,0.0
660,2.074,0.0
680,2.073,0.0
700,2.072,0.0
720,2.071,0.0
740,2.069,0.0
760,2.068,0.0
780,2.067,0.0
800,2.066,0.0
850,2.064,0.0
900,2.062,0.0
950,2.060,0.0
1000,2.058,0.0
