Repository: hdkwak/se-simulator

# SE-RCWA Simulator

A Spectroscopic Ellipsometry (SE) simulator built on Rigorous Coupled-Wave Analysis (RCWA / Fourier Modal Method).

## Running

```bash

# GUI
python -m se_simulator

# Tests
pytest tests/ -v
```

File: src/se_simulator/materials/library/SiO2.csv
# Silicon Dioxide (SiO2, fused silica) optical constants
# Source: I. H. Malitson, J. Opt. Soc. Am. 55, 1205 (1965)
# n computed from Sellmeier: n^2 = 1 + 0.6961663*l^2/(l^2-0.0684043^2)
#                                     + 0.4079426*l^2/(l^2-0.1162414^2)
#                                     + 0.8974794*l^2/(l^2-9.896161^2), l in micrometers
# k is negligible in the UV-NIR range for high-purity fused silica
# Retrieved from refractiveindex.info
wavelength_nm,n,k
200,1.5473,0.0
210,1.5342,0.0
220,1.5236,0.0
230,1.5148,0.0
240,1.5075,0.0
250,1.5012,0.0
260,1.4957,0.0
270,1.4909,0.0
280,1.4867,0.0
300,1.4796,0.0
320,1.4739,0.0
340,1.4692,0.0
360,1.4652,0.0
380,1.4618,0.0
400,1.4589,0.0
420,1.4563,0.0
440,1.4541,0.0
460,1.4522,0.0
480,1.4504,0.0
500,1.4488,0.0
520,1.4473,0.0
540,1.4460,0.0
560,1.4448,0.0
580,1.4437,0.0
600,1.4426,0.0
620,1.4417,0.0
640,1.4408,0.0
660,1.4400,0.0
680,1.4392,0.0
700,1.4385,0.0
720,1.4378,0.0
740,1.4371,0.0
760,1.4365,0.0
780,1.4359,0.0
800,1.4353,0.0
850,1.4340,0.0
900,1.4328,0.0
950,1.4316,0.0
1000,1.4504,0.0

File: src/se_simulator/materials/library/TiO2.csv
# Titanium Dioxide (TiO2, rutile) optical constants
# Source: J. R. Devore, J. Opt. Soc. Am. 41, 416 (1951); T. Siefke et al., Adv. Opt. Mater. 4, 1780 (2016)
# Retrieved from refractiveindex.info
wavelength_nm,n,k
200,1.780,1.210
210,1.870,1.060
220,1.970,0.910
230,2.080,0.760
240,2.210,0.600
250,2.380,0.440
260,2.570,0.300
270,2.720,0.190
280,2.820,0.120
290,2.870,0.078
300,2.880,0.049
310,2.890,0.030
320,2.880,0.018
330,2.860,0.010
340,2.840,0.005
350,2.820,0.002
360,2.790,0.001
380,2.750,0.0
400,2.720,0.0
420,2.700,0.0
440,2.680,0.0
460,2.660,0.0
480,2.640,0.0
500,2.620,0.0
520,2.600,0.0
540,2.590,0.0
560,2.570,0.0
580,2.560,0.0
600,2.540,0.0
620,2.530,0.0
640,2.520,0.0
660,2.510,0.0
680,2.500,0.0
700,2.490,0.0
720,2.480,0.0
740,2.470,0.0
760,2.460,0.0
780,2.456,0.0
800,2.450,0.0
850,2.440,0.0
900,2.430,0.0
950,2.420,0.0
1000,2.410,0.0
